Repository: sobinalosious/POLY-CP-TL

# POLY-CP-TL

This repository contains all data, simulation workflows, and machine-learning scripts used in the paper:

**“Transfer Learning for Polymer Specific Heat Capacity Prediction”**  

The repository is  to calculate **specific heat capacity ($C_p$)** using molecular dynamics (MD), group contribution (GC), and train using machine-learning (ML).

---

---

## Data

The `data/` directory contains the datasets used for model training and evaluation:

- `data/experimental/CP_EXP.csv`  
  Experimental $C_p$ values used for fine-tuning and evaluation.

- `data/gc/CP_GC.csv`  
  Group-contribution–derived $C_p$ values used as low-fidelity proxy data.

- `data/md/CP_MD.csv`  
- `data/md/CP_MD_bias_corrected.csv`  
  Molecular-dynamics–derived $C_p$ values used as low-fidelity proxy data.

All datasets contain polymer identifiers and SMILES strings consistent with the manuscript.

---

## Molecular Dynamics Workflow

`md_workflow/`

This folder contains all scripts and input files required to compute polymer $C_p$ using molecular dynamics:

- **NEMD (non-equilibrium MD)**: primary method used for all reported MD $C_p$ values  
- **EMD (equilibrium MD)**: included for benchmarking and methodological comparison only

### Contents
- `lammps_inputs/` – LAMMPS input scripts for EMD and NEMD calculations  
- `python/` – Python scripts to run simulations and post-process enthalpy data  

All MD data used for ML pretraining are generated using **NEMD**, as explicitly stated in the manuscript.

---

### Contents
- `create_group.csv` – Functional group definitions and parameters  
- `calculate_cp.py` – Script to compute $C_p$ from polymer SMILES  

The GC method is used only for pretraining and validation purposes and is not calibrated using experimental data.

---

## Machine Learning Workflow

`ml_workflow/`

This folder contains all machine-learning and transfer-learning scripts used in the paper.

### Contents
- `train_mlp.py`  
  Nested cross-validation pipeline for MLP models with fingerprint and descriptor inputs, including:
  - experimental-only training
  - low-fidelity pretraining (MD or GC)
  - transfer learning with fine-tuning on experimental data


The ML workflow implements:
- five-fold outer cross-validation
- three-fold inner cross-validation for hyperparameter optimization
- strict exclusion of experimental polymers from low-fidelity pretraining data
- no use of bias-corrected low-fidelity labels for training

---

File: data/experimental/CP_EXP.csv
PID,SMILES,Polymer Class,Cp,std
P010001,*C*,Polyolefins,1902.8832,148.1136
P010002,*CC(*)C,Polyolefins,1849.328,2.9288
P010007,*CC(*)CCCC,Polyolefins,2129.656,0
P010008,*CC(*)CC(C)C,Polyolefins,1761.0456,15.4808
P010014,*CC(*)(C)C,Polyolefins,1966.48,0
P010070,*/C=C/CC*,Polydienes,2831.3128,0
P010071,*/C=C/CC*,Polydienes,1861.88,0
P020001,*CC(*)c1ccccc1,"Polystyrenes, Polyvinyls",1239.7192,23.4304
P030010,*CC(*)C#N,Polyvinyls,1292.856,0
P030024,*CC(*)OC(C)=O,Polyvinyls,1428.4176,127.612
P030026,*CC(*)OC(=O)c1ccccc1,Polyvinyls,1103.3208,0
P030037,*C#C/C(COS(=O)(=O)c1ccc(C)cc1)=C(/*)COS(=O)(=O)c1ccc(C)cc1,Polyvinyls,979.056,0
P030071,*CC(*)OC(=O)c1ccc(C(C)(C)C)cc1,Polyvinyls,1338.0432,0
P030121,*CC(*)OC(=O)c1ccc(CC)cc1,Polyvinyls,1240.9744,0
P030132,*CC(*)OC(=O)c1ccc(C(C)C)cc1,Polyvinyls,1245.9952,0
P030177,*CC(*)(CC(=O)OCCCCCCC)C(=O)OCCCCCCC,"Polyacrylics, Polyvinyls",1727.992,0
P040002,*CC(*)C(=O)OC,"Polyacrylics, Polyvinyls",1794.936,26.7776
P040003,*CC(*)C(=O)OCC,"Polyacrylics, Polyvinyls",1790.3336,6.276
P040006,*CC(*)C(=O)OCCCC,"Polyacrylics, Polyvinyls",1810.8352,10.46
P040007,*CC(*)C(=O)OCC(C)C,"Polyacrylics, Polyvinyls",1809.58,0
P040047,*CC(*)(C)C(=O)O,"Polyacrylics, Polyvinyls",1306.2448,0
P040048,*CC(*)(C)C(=O)OC,"Polyacrylics, Polyvinyls",1320.4704,119.6624
P040049,*CC(*)(C)C(=O)OCC,"Polyacrylics, Polyvinyls",1465.6552,0.8368
P040052,*CC(*)(C)C(=O)OCCCC,"Polyacrylics, Polyvinyls",1810.4168,36.8192
P040054,*CC(*)(C)C(=O)OCC(C)C,"Polyacrylics, Polyvinyls",1605.8192,0
P040056,*CC(*)(C)C(=O)OCCCCCC,"Polyacrylics, Polyvinyls",1891.168,0
P040060,*CC(*)(C)C(=O)OCCCCCCCCCCCC,"Polyacrylics, Polyvinyls",2122.5432,0
P040339,*CC(*)(C)C(=O)OCC1CO1,"Polyacrylics, Polyvinyls",1619.208,0
P050001,*CC(*)F,"Polyvinyls, Polyhalo-olefins",1299.132,0
P050002,*CC(*)Cl,"Polyvinyls, Polyhalo-olefins",928.848,106.692
P050003,*CC(*)(F)F,Polyhalo-olefins,1241.3928,23.8488
P050005,*C(F)C(*)(F)F,Polyhalo-olefins,1245.9952,0
P050006,*C(*)(F)F,Polyhalo-olefins,1274.8648,106.692
P050007,*C(F)(F)C(*)(F)Cl,Polyhalo-olefins,861.904,0
P060002,*CC/C=C(/*)C,Polydienes,1859.788,44.3504
P060017,*CC(*)C=C,Polydienes,2008.32,0
P060024,*CC/C(C)=C(/*)C,Polydienes,1966.48,0
P070001,*CO*,Polyoxides/ethers/acetals,1297.04,0
P070013,*CCO*,Polyoxides/ethers/acetals,1380.72,0
P070056,*CCCO*,Polyoxides/ethers/acetals,1380.72,0
P070060,*CC(CCl)(CCl)CO*,Polyoxides/ethers/acetals,1159.3864,0
P070064,*CCCCO*,Polyoxides/ethers/acetals,1506.24,0
P070066,*CCCCCCCCO*,Polyoxides/ethers/acetals,1589.92,0
P070074,*Oc1ccc(*)cc1,Polyoxides/ethers/acetals,1179.888,0
P070076,*Oc1c(C)cc(*)cc1C,Polyoxides/ethers/acetals,1245.9952,0
P070079,*Oc1c(OC)cc(*)cc1OC,Polyoxides/ethers/acetals,1277.3752,7.5312
P070089,*CCOCO*,Polyoxides/ethers/acetals,1380.72,0
P070090,*CCCCOCO*,Polyoxides/ethers/acetals,1380.72,0
P070366,*c1ccc(Oc2ccc(-c3nc4cc(-c5ccc6nc(-c7ccccc7)c(*)nc6c5)ccc4nc3-c3ccccc3)cc2)cc1,"Polyoxides/ethers/acetals, Polyimines",1245.9952,0
P070466,*Oc1ccc(Oc2ccc(C(=O)c3ccc(*)cc3)cc2)cc1,"Polyoxides/ethers/acetals, Polyketones/thioketones",1359.8,0
P070557,*c1ccc(-c2nc3cc4nc(*)oc4cc3o2)cc1,"Polyoxides/ethers/acetals, Polyimines",967.7592,0
P070646,*Oc1ccc(NC(=O)c2cc(C(=O)Nc3ccc(*)cc3)c(C(=O)O)cc2C(=O)O)cc1,"Polyoxides/ethers/acetals, Polyamides/thioamides",1418.376,0
P080097,*Sc1ccc(*)cc1,Polysulfides,999.976,0
P090027,*CCOC(=O)c1ccc(C(=O)O*)cc1,Polyesters/thioesters,1098.7184,87.864
P090029,*CCCCOC(=O)c1ccc(C(=O)O*)cc1,Polyesters/thioesters,1238.464,0
P090043,*CCOC(=O)c1ccc2cc(C(=O)O*)ccc2c1,Polyesters/thioesters,1095.7896,29.288
P090091,*CCCCCCCCCCCCC(=O)O*,Polyesters/thioesters,1790.752,0
P090134,*CCCOC(=O)c1ccc(C(=O)O*)cc1,Polyesters/thioesters,1216.7072,16.3176
P100126,*Nc1cccc(NC(=O)c2cccc(C(*)=O)c2)c1,Polyamides/thioamides,1179.888,0
P100127,*Nc1ccc(NC(=O)c2cccc(C(*)=O)c2)cc1,Polyamides/thioamides,1150.6,0
P100130,*Nc1cccc(NC(=O)c2ccc(C(*)=O)cc2)c1,Polyamides/thioamides,1150.6,0
P100456,*NC(C)C(*)=O,Polyamides/thioamides,1793.2624,450.6168
P100657,*NC(CCSC)C(*)=O,Polyamides/thioamides,1209.176,0
P130002,*c1ccc(Oc2ccc(-n3c(=O)c4cc5c(=O)n(*)c(=O)c5cc4c3=O)cc2)cc1,"Polyimides/thioimides, Polyoxides/ethers/acetals",1105.4128,0
P150011,*Oc1ccc(C(C)(C)c2ccc(OC(*)=O)cc2)cc1,Polycarbonates/thiocarbonates,1203.7368,5.0208
P312009,*CCCCCC(*)CCCCCCCC,Polyolefins,2317.936,0
P312010,*CCCCCC(*)CCCCCCCCCC,Polyolefins,2167.312,0
P330016,*CC(*)[Si](C)(C)C,Polyvinyls,1794.936,0
P340017,*CC(*)(CC(=O)OCCCCCCCC)C(=O)OCCCCCCCC,"Polyacrylics, Polyvinyls",1807.488,0
P340018,*CC(*)(CC(=O)OCCCCCCCCC)C(=O)OCCCCCCCCC,"Polyacrylics, Polyvinyls",1799.12,0
P340083,*CC(*)(CC(=O)Oc1ccc(OCCCCCCC)cc1)C(=O)Oc1ccc(OCCCCCCC)cc1,"Polyacrylics, Polyvinyls",1288.672,0
P370214,*CC1=CC2C(=NC(O2)c2cccc(c2)C2N=C3C(O2)C=C(C=C3)*)C=C1,"Polyoxides/ethers/acetals,Polyimines",995.792,0
P370215,*Oc1ccc(c(c1)NC(=O)C1C(C(=O)O)C2C1C1C=CC2C(C1C(=O)O)C(=O)Nc1cc(*)ccc1N)N,"Polyamides/thioamides,Polyoxides/ethers/acetals",1361.0552,0
P380048,*C1C=C(CCCCCC)C(*)S1,Polysulfides,1079.472,0
P400140,*Nc1cc(Cc2ccc(O)c(NC(=O)c3ccc(C(*)=O)cc3)c2)ccc1O,Polyamides/thioamides,1317.96,0
P400141,*Nc1ccccc1NC(=O)c1cccc(C(*)=O)c1,Polyamides/thioamides,1230.096,0
P400142,*Nc1ccccc1NC(=O)c1ccc(C(*)=O)cc1,Polyamides/thioamides,1209.176,0
P400143,*c1nnc(-c2cccc(-c3nnc(-c4ccccc4NC(=O)c4ccc(C(=O)Nc5ccccc5*)cc4)[nH]3)c2)[nH]1,"Polyamides/thioamides, Polyimines",1046.4184,0
P402029,*NC(CO)C(*)=O,Polyamides/thioamides,1230.096,0
P410033,*CCCNC(=O)O*,Polyurethanes/thiourethanes,1453.94,0
P460064,*Nc1ccc(*)cc1,Polyimines,1003.7416,264.4288
P460067,*c1cccc(-c2nnc3c4ccccc4nc(-c4ccc(-c5nc6ccccc6c6nnc(*)n56)cc4)n23)c1,Polyimines,991.608,0
P010003,*CC(*)CC,Polyolefins,1987.8184,140.5824
P010004,*CC(*)CCC,Polyolefins,2052.6704,0
P010068,*/C=C/CCC*,Polydienes,1944.7232,0
P010072,*/C=C/CC*,Polydienes,1953.928,0
P020151,*CC(*)(C)c1ccccc1,"Polystyrenes, Polyvinyls",1268.1704,0
P030001,*CC(*)O,Polyvinyls,1530.9256,0
P040001,*CC(*)C(=O)O,"Polyacrylics, Polyvinyls",1742.2176,552.7064
P050004,*CC(*)(Cl)Cl,Polyhalo-olefins,856.8832,0
P070369,*CC(O)COc1ccc(C(C)(C)c2ccc(O*)cc2)cc1,Polyoxides/ethers/acetals,1506.24,0
P070498,*c1ccc(C2(c3ccc(-c4nnc(-c5ccc(-c6nnc(*)o6)cc5)o4)cc3)OC(=O)c3ccccc32)cc1,"Polyoxides/ethers/acetals, Polyesters/thioesters, Polyimines",1041.816,0
P090085,*CC(=O)O*,Polyesters/thioesters,2300.3632,75.7304
P090087,*CCCC(=O)O*,Polyesters/thioesters,1368.168,0
P090088,*CCCCC(=O)O*,Polyesters/thioesters,1359.8,0
P090089,*CCCCCC(=O)O*,Polyesters/thioesters,1414.192,0
P090090,*CCCCCCCCCCC(=O)O*,Polyesters/thioesters,1518.792,0
P090092,*CCCCCCCCCCCCCCC(=O)O*,Polyesters/thioesters,1535.528,0
P090093,*CCCCCCC(=O)O*,Polyesters/thioesters,1443.48,0
P090094,*CCCCCCCC(=O)O*,Polyesters/thioesters,1468.584,0
P090095,*CCCCCCCCC(=O)O*,Polyesters/thioesters,1485.32,0
P090096,*CCCCCCCCCC(=O)O*,Polyesters/thioesters,1778.2,0
P090097,*CCCCCCCCCCCC(=O)O*,Polyesters/thioesters,1761.464,0
P090098,*CCCCCCCCCCCCCC(=O)O*,Polyesters/thioesters,1748.912,0
P090177,*CCC(=O)O*,Polyesters/thioesters,1234.28,0
P100005,*CCCCCCNC(=O)CCCCC(=O)N*,Polyamides/thioamides,1782.46768,0
P170031,*O[Si](*)(C)C,Polysiloxanes/silanes,1589.92,0
P200020,*CC(C)S(*)(=O)=O,Polysulfones/sulfoxides/sufonates/sulfoamides,1158.5496,0.4184
P330084,*CC(*)[Si](C)(C)c1ccccc1,Polyvinyls,1422.56,0
P340071,*CC(*)(C)C(=O)OC(OCC)C(F)(F)F,"Polyacrylics, Polyvinyls",1214.1968,0
P362030,*CC(C)(C)C1CC=C(*)CC1,Polydienes,2188.232,225.0992
P370131,*c1ccc(Oc2ccc(-c3cc(-c4ccccc4)c4cc5c(-c6ccccc6)cc(*)nc5cc4n3)cc2)cc1,"Polyoxides/ethers/acetals, Polyimines",1380.72,0
P390214,*c1ccc(C(=O)NNC(=O)c2ccc(C(=O)NNC(=O)c3ccc(C4(*)OC(=O)c5ccccc54)cc3)cc2)cc1,"Polyesters/thioesters, Polyamides/thioamides",1096.208,0
P412164,*CC(C)CNC(=O)O*,Polyurethanes/thiourethanes,1509.1688,0
P462237,*Cc1cc(C(C)(C)c2ccc3c(c2)CN(C)CO3)cc(CN(*)C)c1O,Polyimines,1089.0952,234.304
P470033,*/C=C/[Si](*)(c1ccccc1)c1ccccc1,Polysiloxanes/silanes,506.264,0
P470034,*/C=C/[Ge](/C=C/[Si](*)(c1ccccc1)c1ccccc1)(c1ccccc1)c1ccccc1,Polysiloxanes/silanes,1228.004,0
P500002,*CC(S(=O)(=O)*)CC,Polysulfones/sulfoxides/sulfonates/sulfoamides,1221.728,0
P500003,CCCCC(S(=O)(=O)*)C*,Polysulfones/sulfoxides/sulfonates/sulfoamides,1413.3552,1.6736
P520015,*/C=C/[Ge](*)(c1ccccc1)c1ccccc1,Other polymers,439.32,0
